Repository: XraySpectroscopy/xafsorg

## XAFS.ORG

This is a translation of the XAFS.org website (which used MoinMoin Wiki)
into RST / Sphinx documentation system.  This is done largely with the goal
in mind of preserving the content without having to run the outdated wiki
software on a public server.


https://xafs.org/


https://xafs.xrayabsorption.org/

File: docs/Experiment/DoublyContainedSamples.rst
Preparing Doubly Contained Samples for XAS Measurement
======================================================

At the APS (and presumably at other synchrotrons) certain kinds of
hazardous samples require double containment. A common example would be
something containing an actinide or radionuclide. My group, for example,
occasionally measures sediment samples with uranium contamination. The
APS requires double containment -- i.e. two physical barriers
constraining the sample from leaking out of its sample holder.


There is no single way of preparing samples in this manner, but anything
you come up with will be a variation on what I describe here. The
technique shown below is the one used by my group. It meets the
requirements of the health physics staff at the APS and it makes a good
sample for the XAS measurement. When prepared in a glove box, this
technique will also protect an oxygen sensitive sample from atmospheric
oxygen for many hours.


This picture shows the supplies we will use to prepare our sample. There
are three pieces of kapton, two small ones which will be used with the
sample holder itself and one large one which will be used to make a
baggie. There is a polycarbonate sample frame. This is simply a 50mm x
20mm x 3 mm piece of polycarbonate with a 6mm tall slot milled out.
There is nothing special about this frame -- any similar object can be
used. For instance, a washer makes a fine sample holder. Finally we have
a roll of kapton tape, a few tools, and our sample (which is shown here
in a weighing boat). Yes, the sample in this demo is some ground coffee.
Apparently, we will be measuring the Cf edge ;-)

.. _fig-DCS1:
.. figure:: https://docs.xrayabsorption.org/Experiment/DoublyContaiedSamples/supplies.jpg
   :align: center



Step 0: Preparing your sample
-----------------------------

This tutorial does not attempt to explain how to prepare your actual
sample for XAS measurement. The point of this tutorial is explain how to
package your hazardous sample in a way suitable for safe and effective
measurement. You must, of course, take all appropriate care to make the
sample itself suitable for measurement. That includes making your sample
not too thin and not too thick as well as homogeneous and free of pin
holes.

Here are some links to useful sample preparation tutorials written by
various XAS practitioners. These are all PDF files:

-  `Grant Bunker <http://gbxafs.iit.edu/training/XAFS_sample_prep.pdf>`__
-  `Matt Newville <http://xafs.org/Tutorials?action=AttachFile&do=get&target=Newville_Expt.pdf>`__
-  `Rob Scarrow <http://xafs.org/Workshops/NSLS2002?action=AttachFile&do=get&target=Scarrow.pdf>`__
-  `Scott Calvin <http://xafs.org/Workshops/NSLS2003?action=AttachFile&do=get&target=Calvin.pdf>`__

It is wise to spend a bit of extra effort in making a good sample. Beam
time is precious. You do not want to squander it with a poorly made
sample.

Step 1: Preparing the kapton tape
---------------------------------

Here I have cut two lengths of kapton tape. They are held down to the
surface with two more pieces of tape. The sticky side is facing up. The
two small piece of kapton film were cut to a size slightly larger than
the hole in the polycarbonate frame. I have one small piece of film in
the center of each piece of kapton tape. The purpose of the small piece
of kapton film is to protect the sample from the adhesive on the tape.
Some samples may be reactive when exposed to the organic and sulfur
compounds in the adhesive.

.. _fig-DCS2:
.. figure:: https://docs.xrayabsorption.org/Experiment/DoublyContaiedSamples/tape_film.jpg
   :align: center



Step 2: Cover one side of the sample frame
------------------------------------------

Lift one piece of kapton tape and apply it to the sample frame such that
the small piece of kapton film completely covers the slot but is
centered on the frame. It is very important that adhesive from the tape
touches the sample frame on all sides of the small piece of film. Thus
this piece of film must be bigger than the slot, but smaller than the
width of the frame.

.. _fig-DCS3:
.. figure:: https://docs.xrayabsorption.org/Experiment/DoublyContaiedSamples/firstside.jpg
   :align: center


Flip the sample frame over. We now have a well in which to load our
sample.

.. _fig-DCS4:
.. figure:: https://docs.xrayabsorption.org/Experiment/DoublyContaiedSamples/firstside_flipped.jpg
   :align: center

Step 3: Load the sample
-----------------------

Using a spatula, spoon some material into the sample well.

.. _fig-DCS5:
.. figure:: https://docs.xrayabsorption.org/Experiment/DoublyContaiedSamples/load.jpg
   :align: center


Clean any stray bits off the surrounding frame. This is an important
step -- you do not want flecks of your sample interfering with the
adhesive.

.. _fig-DCS6:
.. figure:: https://docs.xrayabsorption.org/Experiment/DoublyContaiedSamples/clean.jpg
   :align: center



Step 4: Finishing off the sample holder
---------------------------------------

Use the second piece of kapton tape with a small piece of kapton film to
cover the second side of the sample. Again, take care to center the
small piece of film over the sample such that the adhesive of the tape
touches the sample frame on all sides of the small piece of film.

.. _fig-DCS7:
.. figure:: https://docs.xrayabsorption.org/Experiment/DoublyContaiedSamples/bothsides.jpg
   :align: center


With scissors, trim the excess tape. Tah dah! It's a sample. If your
sample is anaerobic and you have performed all steps up to this point in
a glove box, the sample will be protected against atmospheric oxygen for
several hours. The kapton is essentially impermeable to oxygen. The only
path for oxygen to enter the sample is through the adhesive of the tape.
So long as you have applied the adhesive smoothly to the sample frame,
the diffusion path for the oxygen will be very long and slow.

.. _fig-DCS8:
.. figure:: https://docs.xrayabsorption.org/Experiment/DoublyContaiedSamples/bothsides_trimmed.jpg
   :align: center


Step 5: Preparing the secondary containment.
--------------------------------------------

APS rules require two independent forms of sample containment. For our
second form of containment, we will make a small bag out of the large
piece of kapton and some kapton tape. While there are many conceivable
ways of providing secondary containment (a ziplock bag comes to mind)
this is the only method approved by the APS. This is a matter of the
health physics staff having standard operating procedures (SOP) that
they are obliged to follow. At the APS, the SOP for secondary
containment of an XAS sample stipulates making a kapton baggie in the
manner described here. Both the film and the tape must be kapton --
other kinds of film and other tapes are not consistent with the SOP.

Here is a blurry picture of the prepared sample frame and the large
piece of kapton.

.. _fig-DCS9:
.. figure:: https://docs.xrayabsorption.org/Experiment/DoublyContaiedSamples/begin_bag.jpg
   :align: center


Fold the large piece of kapton film in half and seal the sides with
kapton tape.

.. _fig-DCS10:
.. figure:: https://docs.xrayabsorption.org/Experiment/DoublyContaiedSamples/bag_prep.jpg
   :align: center


Finish sealing the sides of the bag and slip the sample inside.

.. _fig-DCS11:
.. figure:: https://docs.xrayabsorption.org/Experiment/DoublyContaiedSamples/bag.jpg
   :align: center


Step 6: Finishing the secondary containment
-------------------------------------------

Trim the excess material from the top of the bag.

.. _fig-DCS12:
.. figure:: https://docs.xrayabsorption.org/Experiment/DoublyContaiedSamples/bag_trimmed.jpg
   :align: center


Using more kapton tape, seal the bag. Trim away any excess material. It
is a good idea to leave the tape a bit longer than the bag it is
sealing. That way, you can be sure there are no small holes in the
corners of the bag through which something might leak.

.. _fig-DCS13:
.. figure:: https://docs.xrayabsorption.org/Experiment/DoublyContaiedSamples/finished.jpg
   :align: center


Further considerations
----------------------

#. Each sample must have its own baggie. Never put multiple samples in a
   baggie.

#. Remember that the XAS measurement will be made *through* the
   baggie. For lower energy edges, you should consider using the thinnest
   available film and tape.

#. For anoxic samples, it is a good idea to perform all steps inside of
   a glove box.

#. To maintain a safe environment for an anoxic sample during
   transport, slip the entire baggie into a Falcon tube while still in
   the glove box.  For the highly paranoid or if you expect that the
   sample will spend extensive time outside of a glove box, the Falcon
   tub can be placed inside of a Mason jar while still in the glove
   box.
   
#. At some facilities, kapton is the only acknowledged material
   for preparing these samples.  In particular, polyethylene bags with
   zip-lock tops may not be used as a form of containment.

File: docs/Experiment/LytleChamber.rst

How to replace a broken mylar window on a Lytle Chamber
-------------------------------------------------------

(Who is the original author of this piece?  Presumably the person in
`Fig 6b <#fig6b>`__... It would be nice to give credit...)


Step 1. Taking the plate apart from the detector
~~~~~~~~~~~~~~~~~~~~~~~~~~~~~~~~~~~~~~~~~~~~~~~~

Note: This is definitely the most challenging step.

First, Take off all the mounting hardware and Soller slits. Remove the
electronics as well (whether you need to put them back on is up to you
-- many of us don't use these anyway, and send the signals straight to a
commercial current amplifier like the SRS 570. Remove all the nuts,
electric connectors and gas connectors.

The back plate (where the electronics attach) is usually sealed to the
chamber with a blue silicone material (RTV). Soak this in acetone for 24
hours, then pry it apart with a knife. The silicone is a real mess, and
depending on the chamber, you might need to hammer it apart. We prefer
to reassemble with Devcon 2 ton epoxy (`Fig 1 <#fig1>`__), which is
strong, can make an air seal, and dissolves more easily in acetone.


.. _fig1:
.. figure:: https://docs.xrayabsorption.org/Experiment/LytleChamberRepair/LC_093.jpg
   :align: center

   **Fig 1**. Devcon 2 ton epoxy. Don't leave home without it.

You'll also need to get the front mylar window off. The mylar is
attached to an aluminum ring and separated from the outside box by a
teflon spacer. Again, use acetone to loosen the epoxy. Pull out the
assembly of collecting plates (`Fig 2 <#fig2>`__). The one shown has two
Ni mesh grids for the middle plate (high voltage) and the back
collecting plate. In our experience, these Ni mesh windows are pretty
fragile and easily broken, but can be replaced with aluminized mylar
using the same procedure described in the next section.

Just to be clear, each of the three plates (one HV in the middle and two
collecting plates in front and back) consists of two aluminum rings with
a Ni mesh or aluminized mylar window between them. The rings are screwed
together to hold the window. The screw heads always point toward the
back of the detector. The rings are spaced apart by teflon holders that
are slotted to hold the middle and back plate, and this whole assembly
rests against the front plate.


.. subfigstart::
   
.. _fig2a:
.. figure::  https://docs.xrayabsorption.org/Experiment/LytleChamberRepair/LC_092.jpg
   :width: 90%


.. _fig2b:
.. figure::  https://docs.xrayabsorption.org/Experiment/LytleChamberRepair/LC_089.jpg
   :width: 90%


.. subfigend::
   :width: 0.45
   :label: _fig2

   **Fig 2**. Collecting plates from Lytle Chamber with Ni mesh. The image on the
   right shows the middle (HV) and back plate still attached to the
   teflon spacers.
   In the back are the two rings for the front collecting plate (the
   front mylar window, having been punctured, was removed).


When your done, you'll have a clean ion chamber and clean rings. See
`Fig 2 <#fig2>`__ and `Fig 3 <#fig3>`__.


.. subfigstart::
   
.. _fig3a:
.. figure::  https://docs.xrayabsorption.org/Experiment/LytleChamberRepair/LC_091.jpg
   :width: 90%


.. _fig3b:
.. figure::  https://docs.xrayabsorption.org/Experiment/LytleChamberRepair/LC_090.jpg
   :width: 90%


.. subfigend::
   :width: 0.45
   :label: _fig2

   **Fig 3.** Top: Clean Ion Chamber and back plate.
   Bottom: Inside of a clean chamber, with teflon insulating ring.

Step 2. Stretching the aluminized mylar
~~~~~~~~~~~~~~~~~~~~~~~~~~~~~~~~~~~~~~~

If you can get it, double-sided aluminized mylar is preferred, as both
sides will conduct If you cannot get it, mylar coated on only one side
is OK, but you may want to use silver print or conducting paint to make
electrical contact. Make sure you know which side is conducting with a
multi-meter.

The goal here is to stretch out a piece of mylar and glue it to the
aluminum ring. See `Fig 4 <#fig4>`__.

1. Clean the surface of the table. The surface should be smooth.

2. Cut a piece of the aluminized mylar bigger than the ring and put it
on the table '''with a conducting surface down'''.

3. Use scotch tape on one corner of the mylar and stick it on the table.
Then stretch it in a clockwise direction and put another piece of scotch
tape. Go on stretching about 1-1.5 cm and put scotch tape on the
stretched part. Do this till the whole mylar is stretched out pretty
nicely and looks taut. This is a very important step since presence of
wrinkles will give rise to noise.

.. subfigstart::
   
.. _fig4a:
.. figure::  https://docs.xrayabsorption.org/Experiment/LytleChamberRepair/LC_095.jpg
   :width: 90%


.. _fig4b:
.. figure::  https://docs.xrayabsorption.org/Experiment/LytleChamberRepair/LC_096.jpg
   :width: 90%

.. _fig4c:
.. figure::  https://docs.xrayabsorption.org/Experiment/LytleChamberRepair/LC_098.jpg
   :width: 90%

.. _fig4d:
.. figure::  https://docs.xrayabsorption.org/Experiment/LytleChamberRepair/LC_101.jpg
   :width: 90%


.. subfigend::
   :width: 0.45
   :label: _fig4

   **Fig 4.**  strecthing mylar.

Step 3. Epoxy the Ring to Mylar
~~~~~~~~~~~~~~~~~~~~~~~~~~~~~~~

Clean the mylar window, mix a small amount of epoxy and completely cover
the **threaded** aluminum ring with a thin coat of epoxy. Place the
ring on the mylar and put a block (say, the chamber itself) on top of
the ring to press it down. It's often helpful to add a piece of paper
between the ring and the weight, so that the weight does not become
epoxied to the ring. Wait a good solid 24 hours for the epoxy to dry.
For the repair pictured here, we didn't wait long enough, and the mylar
window did not end up very tight.


.. subfigstart::
   
.. _fig5a:
.. figure::  https://docs.xrayabsorption.org/Experiment/LytleChamberRepair/LC_102.jpg
   :width: 90%


.. _fig5b:
.. figure::  https://docs.xrayabsorption.org/Experiment/LytleChamberRepair/LC_105.jpg
   :width: 90%

.. _fig5c:
.. figure::  https://docs.xrayabsorption.org/Experiment/LytleChamberRepair/LC_107.jpg
   :width: 90%

.. _fig5d:
.. figure::  https://docs.xrayabsorption.org/Experiment/LytleChamberRepair/LC_109.jpg
   :width: 90%


.. subfigend::
   :width: 0.45
   :label: _fig5

   **Fig 5.**  gluing the ring to the mylar.

Step 4. Screw the two halves of the front ring together
~~~~~~~~~~~~~~~~~~~~~~~~~~~~~~~~~~~~~~~~~~~~~~~~~~~~~~~

Once the epoxy is dry, take off the weight and cut away to excess mylar
to leave a tightly stretched mylar window. The screw holes will have
some epoxy in them. To clear them out, place the ring with the mylar
over the non-threaded ring, and poke a sharp needle through the hole. Be
careful not to puncture the window (sending you back to Step 2!).
Holding a piece of cardboard over the window seems to work -- and yes, I
have poked a hole in the window at this stage!

Once the holes are through, screw the two rings of the front plate
together. Again, I use the cardboard to prevent the screwdriver from
puncturing the window. Check the conductivity on both sides of the
plate. Ideally, the window conducts on both sides. It should definitely
conduct on the **inside** of the chamber (the side of the ring with
the screw heads). Using a small amount of silver paint along the inside
of the ring can improve the connectivity.


.. subfigstart::
   
.. _fig6a:
.. figure::  https://docs.xrayabsorption.org/Experiment/LytleChamberRepair/LC_112.jpg
   :width: 90%


.. _fig6b:
.. figure::  https://docs.xrayabsorption.org/Experiment/LytleChamberRepair/LC_113.jpg
   :width: 90%

.. _fig6c:
.. figure::  https://docs.xrayabsorption.org/Experiment/LytleChamberRepair/LC_115.jpg
   :width: 90%

.. _fig6d:
.. figure::  https://docs.xrayabsorption.org/Experiment/LytleChamberRepair/LC_116.jpg
   :width: 90%


.. subfigend::
   :width: 0.45
   :label: _fig6

   **Fig 6.**  The mylar window, clearing the epoxied
   holes to screw the front ring back together.

Step 5: Re-assemble the stack of conducting rings
~~~~~~~~~~~~~~~~~~~~~~~~~~~~~~~~~~~~~~~~~~~~~~~~~

First, using a small amount of epoxy, glue the teflon ring at the bottom
of the chamber. This teflon ring insulates the front conducting plate
from the box (which is at ground). The epoxy keeps the ring from
slipping around and also helps to seal in gases. Next place the front
ring in place, and the put the assembly with the middle and back ring
on.


.. subfigstart::
   
.. _fig7a:
.. figure::  https://docs.xrayabsorption.org/Experiment/LytleChamberRepair/LC_123.jpg
   :width: 90%


.. _fig7b:
.. figure::  https://docs.xrayabsorption.org/Experiment/LytleChamberRepair/LC_128.jpg
   :width: 90%

.. _fig7c:
.. figure::  https://docs.xrayabsorption.org/Experiment/LytleChamberRepair/LC_130.jpg
   :width: 90%

.. subfigend::
   :width: 0.45
   :label: _fig7

   **Fig 7.**  Glue the teflon ring to the bottom (inside
   front) of the chamber, put the collecting rings in place.

Step 6: Re-attache the BNC connectors
~~~~~~~~~~~~~~~~~~~~~~~~~~~~~~~~~~~~~

Reattach the BNC connectors and test that they each make electrical
contact with the corresponding ring. Checking the front and back plate
are straightforward. The middle plate can be checked using the holes for
the gas inlet/outlet on the side of the chamber opposite the BNC
connectors. Based on my own experience, I strongly advise you to check
the connections before you epoxy the chamber together!


.. subfigstart::
   
.. _fig8a:
.. figure::  https://docs.xrayabsorption.org/Experiment/LytleChamberRepair/LC_120.jpg
   :width: 90%


.. _fig8b:
.. figure::  https://docs.xrayabsorption.org/Experiment/LytleChamberRepair/LC_122.jpg
   :width: 90%

.. subfigend::
   :width: 0.45
   :label: _fig8

   **Fig 8.**  Check the electrical contacts.

Step 7. Final assembly
~~~~~~~~~~~~~~~~~~~~~~

Glue the back plate on, and screw it together using the 4 screws
provided, again using Devcon 2-ton epoxy (see `Fig 1 <#fig1>`__), not
that nasty blue RTV stuff.

Optionally (but a good idea, especially since you've just replaced a
broken window, is to glue a piece of thin sheet of kapton to the front
of the chamber. This will help protect the mylar window and give a
better seal for inert gases.


.. subfigstart::
   
.. _fig9a:
.. figure::  https://docs.xrayabsorption.org/Experiment/LytleChamberRepair/LC_132.jpg
   :width: 90%


.. _fig9b:
.. figure::  https://docs.xrayabsorption.org/Experiment/LytleChamberRepair/LC_136.jpg
   :width: 90%

.. _fig9c:
.. figure::  https://docs.xrayabsorption.org/Experiment/LytleChamberRepair/LC_137.jpg
   :width: 90%

.. _fig9d:
.. figure::  https://docs.xrayabsorption.org/Experiment/LytleChamberRepair/LC_143.jpg
   :width: 90%


.. subfigend::
   :width: 0.45
   :label: _fig9

   **Fig 9.**  More epoxy!!! And, finally, a sealed Lytle
   chamber.

Finally, if desired, re-attach the electronics box.
